Repository: Mileem/PFIA_2024

#PFIA 2024

## Open with colab

Fichier à compléter: Correction AAW: [![Open In Colab](https://colab.research.google.com/assets/colab-badge.svg)](https://colab.research.google.com/github/Mileem/PFIA_2024/blob/main/src/fatigue_material.ipynb)

Correction AAW: [![Open In Colab](https://colab.research.google.com/assets/colab-badge.svg)](https://colab.research.google.com/github/Mileem/PFIA_2024/blob/main/src/fatigue_material_AAW.ipynb)

Correction Steel WIRE: [![Open In Colab](https://colab.research.google.com/assets/colab-badge.svg)](https://colab.research.google.com/github/Mileem/PFIA_2024/blob/main/src/fatigue_material_WIRE.ipynb)

## Prerequities

### Windows
```shell
curl https://repo.anaconda.com/miniconda/Miniconda3-latest-Windows-x86_64.exe -o miniconda.exe
start /wait "" miniconda.exe /S
del miniconda.exe
```

### Linux
```shell
mkdir -p ~/miniconda3
wget https://repo.anaconda.com/miniconda/Miniconda3-latest-Linux-x86_64.sh -O ~/miniconda3/miniconda.sh
bash ~/miniconda3/miniconda.sh -b -u -p ~/miniconda3
rm -rf ~/miniconda3/miniconda.sh
```

### MacOS
```shell
/bin/bash -c "$(curl -fsSL https://raw.githubusercontent.com/Homebrew/install/HEAD/install.sh)"
brew install --cask miniconda
```

## Run

```shell
juptyer notebook
```

File: data/raw/AAW.csv
The annealed aluminum wire (AAW) fatigue data.;;
No.;Stress (Mpa);Fatigue life (cycles)
1;294,3;5300
2;294,3;6200
3;294,3;6500
4;294,3;6600
5;294,3;7000
6;294,3;7500
7;294,3;8000
8;294,3;8400
9;294,3;8700
10;294,3;8800
11;294,3;9000
12;294,3;9200
13;294,3;9200
14;294,3;9400
15;294,3;9500
16;294,3;9500
17;294,3;9800
18;294,3;10000
19;294,3;10500
20;294,3;11800
21;220,7;5100
22;220,7;6100
23;220,7;7000
24;220,7;7700
25;220,7;8600
26;220,7;9000
27;220,7;9100
28;220,7;9300
29;220,7;9600
30;220,7;9700
31;220,7;9700
32;220,7;10100
33;220,7;10300
34;220,7;11200
35;220,7;11500
36;220,7;11600
37;220,7;12300
38;220,7;12500
39;220,7;13400
40;220,7;15900
41;176,6;6200
42;176,6;9400
43;176,6;10000
44;176,6;10000
45;176,6;10200
46;176,6;10800
47;176,6;11300
48;176,6;12600
49;176,6;12800
50;176,6;13900
51;176,6;14000
52;176,6;14200
53;176,6;14300
54;176,6;14700
55;176,6;15100
56;176,6;15200
57;176,6;16600
58;176,6;16900
59;176,6;17000
60;176,6;18200
61;134,9;9100
62;134,9;9300
63;134,9;9400
64;134,9;9700
65;134,9;14500
66;134,9;15900
67;134,9;16000
68;134,9;16200
69;134,9;17900
70;134,9;18500
71;134,9;19800
72;134,9;20800
73;134,9;21000
74;134,9;21800
75;134,9;22100
76;134,9;22400
77;134,9;22400
78;134,9;25700
79;134,9;25800
80;134,9;27800
81;105,4;12800
82;105,4;15600
83;105,4;17400
84;105,4;19000
85;105,4;19000
86;105,4;19700
87;105,4;20000
88;105,4;21000
89;105,4;21300
90;105,4;24400
91;105,4;25100
92;105,4;25400
93;105,4;26700
94;105,4;26800
95;105,4;26900
96;105,4;28300
97;105,4;28500
98;105,4;29500
99;105,4;30900
100;105,4;38200
101;83,4;18200
102;83,4;25000
103;83,4;25700
104;83,4;28600
105;83,4;29000
106;83,4;33700
107;83,4;35000
108;83,4;36400
109;83,4;39900
110;83,4;40000
111;83,4;40700
112;83,4;44000
113;83,4;45100
114;83,4;46000
115;83,4;46100
116;83,4;46800
117;83,4;48700
118;83,4;50000
119;83,4;54300
120;83,4;55600
121;73,6;12000
122;73,6;40000
123;73,6;45000
124;73,6;48000
125;73,6;62000
126;73,6;65000
127;73,6;65000
128;73,6;67000
129;73,6;70000
130;73,6;80000
131;73,6;81000
132;73,6;83000
133;73,6;88000
134;73,6;91000
135;73,6;92000
136;73,6;94000
137;73,6;95000
138;73,6;104000
139;73,6;108000
140;73,6;112000
141;56,4;114000
142;56,4;130000
143;56,4;157000
144;56,4;157000
145;56,4;159000
146;56,4;170000
147;56,4;180000
148;56,4;201000
149;56,4;205000
150;56,4;210000
151;56,4;230000
152;56,4;244000
153;56,4;250000
154;56,4;251000
155;56,4;257000
156;56,4;266000
157;56,4;273000
158;56,4;287000
159;56,4;296000
160;56,4;309000
161;54;285000
162;54;308000
163;54;336000
164;54;377000
165;54;380000
166;54;396000
167;54;427000
168;54;497000
169;54;510000
170;54;551000
171;54;560000
172;54;595000
173;54;617000
174;54;660000
175;54;668000
176;54;685000
177;54;714000
178;54;733000
179;54;849000
180;54;895000
181;51,5;820000
182;51,5;839000
183;51,5;938000
184;51,5;1024000
185;51,5;1040000
186;51,5;1048000
187;51,5;1100000
188;51,5;1103000
189;51,5;1136000
190;51,5;1145000
191;51,5;1147000
192;51,5;1150000
193;51,5;1151000
194;51,5;1163000
195;51,5;1200000
196;51,5;1210000
197;51,5;1319000
198;51,5;1320000
199;51,5;1321000
200;51,5;1630000

File: data/raw/steel_wire.csv
No.;Stress (psi);Stress (Mpa);life;c
1;79920;551,029;1645524;0
2;80000;551,581;51114600;1
3;80000;551,581;51690816;1
4;80000;551,581;61994232;1
5;80000;551,581;103230036;1
6;80000;551,581;108332316;1
7;80000;551,581;108711504;1
8;80000;551,581;108726192;1
9;80000;551,581;119527452;1
10;86712;597,858;28056420;0
11;86975;599,672;5427072;0
12;87238;601,485;2959128;0
13;87412;602,685;26632440;0
14;87500;603,291;61632364;1
15;87500;603,291;61632864;1
16;97900;674,997;692172;0
17;97900;674,997;835164;0
18;99100;683,270;742680;0
19;99600;686,718;2021184;0
20;99800;688,097;503244;0
21;99900;688,786;2090736;0
22;100000;689,476;582228;0
23;100000;689,476;631008;0
24;100000;689,476;654516;0
25;100000;689,476;802512;0
26;121625;838,575;275544;0
27;122625;845,470;219240;0
28;123125;848,917;176364;0
29;123250;849,779;207144;0
30;124250;856,674;164376;0
31;124250;856,674;198252;0
32;124625;859,259;223272;0
33;124750;860,121;182556;0
34;124875;860,983;157824;0
35;124875;860,983;214020;0
36;148350;1022,837;75096;0
37;148350;1022,837;82980;0
38;149250;1029,043;79776;0
39;149400;1030,077;94356;0
40;149700;1032,145;61524;0
41;149700;1032,145;86364;0
42;149850;1033,179;71280;0
43;149850;1033,179;71532;0
44;149850;1033,179;76680;0
45;149850;1033,179;89424;0
46;179282;1236,106;36504;0
47;180376;1243,649;29196;0
48;181105;1248,675;35028;0
49;181835;1253,708;32688;0
50;182017;1254,963;28836;0
51;182017;1254,963;34848;0
52;182017;1254,963;37944;0
53;182200;1256,225;39924;0
54;182382;1257,480;28656;0
55;182382;1257,480;30168;0
56;197600;1362,404;16704;0
57;198000;1365,162;19944;0
58;199200;1373,436;22968;0
59;199200;1373,436;27432;0
60;199600;1376,194;28296;0
61;199800;1377,573;15948;0
62;199800;1377,573;16884;0
63;199800;1377,573;22464;0
64;199800;1377,573;33552;0
65;200000;1378,951;15876;0
66;223875;1543,564;11700;0
67;224325;1546,666;10836;0
68;224325;1546,666;12888;0
69;224550;1548,218;8820;0
70;224550;1548,218;12564;0
71;224775;1549,769;8208;0
72;224775;1549,769;9036;0
73;224775;1549,769;14544;0
74;225000;1551,320;11340;0
75;225000;1551,320;12852;0
